Repository: vsergis/Automating-mix-design-for-3D-concrete-printing-applications

﻿# Automating mix design for 3D concrete printing applications

The author of this code is Vasileios Sergis (vasileios.sergis.1@ens.etsmtl.ca) and the code was written as part of the Ph.D. at École de technologie supérieure, Université du Québec, directed by Professor Claudiane Ouellet-Plamondon (Claudiane.Ouellet-Plamondon@etsmtl.ca). The funding organizations acknowledged are Fonds de recherche du Québec – Nature et Technologies and the Canada Research Chair Program.

The files in this repository are the supporting information for the article: _Sergis, V. and C.M. Ouellet-Plamondon, Automating mix design for 3D printing applications using optimization methods. Digital Discovery 2022_

Please cite the article when using the files of this repository.

## Project description
The development of 3D printable cement-based materials is a complex process with a variety of competing objectives. The compositions formed are far more complex than in conventional concrete, increasing the difficulty in designing mixtures for 3D concrete printing. Aiming towards an optimal design has always been a challenge. In this study, optimization methods are employed to improve the properties of 18 cement-based mixtures obtained from a D-optimal mix design. The three targets are the improvement of the workability, buildability, and compressive strength. In total, three types of cement, three types of sand and five admixtures are investigated, including superplasticizers. Feedforward neural networks are used to predict the properties of new mixes. To evaluate the performance of the models, the normalized root mean square error and coefficient of determination are calculated. The genetic algorithm is employed to optimize the network hyperparameters, and the Pareto-optimization algorithm is used to simultaneously optimize the values of the three properties.

Workability, buildability and the compressive strength are the three investigated properties. The flow test, the direct shear test, and the compressive strength test are conducted. Acceptable mixes should have a flow above 60% in 5 minutes, shear stress above 16 kPa in 90 minutes, and a compressive strength above 80 MPa in 28 days after the end of the mixing process. The figure below, demonstrates the results obtained from the initial set of 18 mixes and the mixes obtained after 5 iterations of the proposed methodology.  
<h5 align="center">
Initial set &nbsp &nbsp &nbsp &nbsp &nbsp &nbsp &nbsp &nbsp &nbsp &nbsp &nbsp &nbsp &nbsp &nbsp &nbsp &nbsp &nbsp &nbsp &nbsp &nbsp &nbsp &nbsp &nbsp &nbsp &nbsp &nbsp &nbsp &nbsp &nbsp &nbsp 5th iteration
</h5>  
The [Data.xlsx](Training/Data.xlsx) file includes the data collected from the 18 D-optimal set of mixes, 16 mixes from a preliminary study, and the 21 mixes formed during the study. Fluctuations in the amount of water, sand or superplasticizer can extremely affect the flow measurement. For this reason, additional artificial data was added. The augmented data have the same combinations of materials as the mixes formed in the lab, but with the absence of water, sand, or superplasticizer. 

The methodology is divided into two main steps:
* Firstly, tuning the feedforward neural networks hyperparameters ([Tuning_hp.m](Training/Tuning_hp.m)) and training the models ([MLP_training.m](Training/MLP_training.m)). During the tuning of the hyperparameters, the aim is to find the right combination of their values to reduce the normalized root mean square error and increase the coefficient of determination ([objectivefunction_ga.m](Training/objectivefunction_ga.m)). Three models are trained in total, one for each property (flow, shear stress, compressive strength).
* Secondly, applying multiobjective Pareto optimization to generate new mixes to be formed with improved properties ([Pareto_optimization.m](Pareto_Optimization/Pareto_optimization.m)). The goals are to increase the buildability and the compressive strength while having adequate workability ([multiobjectives_pa.m](Pareto_Optimization/multiobjectives_pa.m)). Up to eight factors can be investigated, three qualitative and five quantitative factors. These include the types of cement or sand and the dosage or ratios of each factor. The hyperparameters of the algorithm are defined by the user based on the desired outcome. As an example, the user can select the ratio or the dosage range for each factor. The output of the Pareto optimization algorithm is a new set of mixes with optimized properties. All the solutions can be considered equally desirable and the user is responsible to select the most preferred ones.

This process was repeated five times during the study. From the new generated [set of mixes](Pareto_Optimization/New_mixes/), 2-5 mixes were selected at each iteration. The mixes were formed and tested in the laboratory. Finally, the results obtained were used in the next iteration to update the three [neural network models](Pareto_Optimization/Nets/).

File: Training/Data_up.csv
GU_HE_GUbSF,Fine_Coarse_Recycled,wb_0_32__0_345__0_37,sb_1_8__2__2_3,PCE_1__PCE_2__SNP,SP_d,B,CSH_C,ex1,ex2,Flow_5m,SS_90m,Strength_28D
1,2,0.32,1.8,1,0.26,0,0,0,0,95,11.97,81.29
1,2,0.345,2,3,0.45,0.009,0,0,0,65,20.64,66.66
1,1,0.32,2.3,3,0.45,0,0.3,0,0,0,,
2,1,0.345,2,2,0.26,0,0.3,0,0,80,19.55,82.99
2,1,0.37,2.3,1,0.26,0,0,0,0,0,,
2,3,0.345,1.8,1,0.26,0.009,0,0,0,88,12.52,81.05
3,2,0.37,2,2,0.26,0,0,0,0,152,6.56,92.27
3,3,0.32,1.8,2,0.26,0,0.3,0,0,152,7.63,102.22
3,3,0.37,2.3,3,0.45,0.009,0,0,0,73,14.86,70.64
1,1,0.37,1.8,2,0.26,0.009,0,0,0,123,9.26,76.86
1,3,0.345,2.3,2,0.26,0,0,0,0,90,9.31,78.88
1,3,0.37,2,1,0.26,0,0.3,0,0,111,11.24,78.12
2,2,0.32,2.3,2,0.26,0.009,0,0,0,55.5,21.12,80.7
2,2,0.37,1.8,3,0.45,0,0.3,0,0,62.5,19.13,66.55
2,3,0.32,2,3,0.45,0,0,0,0,0,,
3,2,0.345,2.3,1,0.26,0,0.3,0,0,70,15.01,90.72
3,1,0.32,2,1,0.26,0.009,0,0,0,21,,
3,1,0.345,1.8,3,0.45,0,0,0,0,63,16.79,69.78
3,3,0.303,2.226,2,0.25,0,0.234,0,0,68,14.11,89.63
2,3,0.25,1.868,2,0.28,0.009,0.3,0,0,0,,
2,2,0.291,2.053,2,0.28,0.009,0.251,0,0,12,,
2,3,0.3,1.7,2,0.28,0.006,0.4,0,0,76,16.53,85.64
3,2,0.314,2.127,2,0.28,0,0.019,0,0,58,15.2,91.93
2,2,0.348,2.148,2,0.28,0,0.381,0,0,70,15.12,77.31
3,2,0.3,1.804,2,0.26,0.018,0,0,0,67,17.57,95.9
2,2,0.314,2.127,2,0.28,0.006,0.019,0,0,42,20.66,76.95
1,2,0.3,1.711,1,0.28,0.003,0.331,0,0,16,,
1,2,0.333,1.754,1,0.28,0,0.4,0,0,70,15.58,75.22
2,1,0.3,1.72,1,0.22,0,0.145,0,0,0,,
1,1,0.333,1.754,1,0.25,0,0.4,0,0,60,17.09,73.53
3,1,0.333,1.754,1,0.25,0,0.178,0,0,96,14.02,93.42
3,3,0.3,1.7,1,0.28,0.013,0.4,0,0,80,16.83,94.24
3,3,0.3,1.941,2,0.28,0.013,0.4,0,0,87,13.83,94.1
2,2,0.3,1.755,2,0.28,0.013,0.106,0,0,62,23.22,81.21
2,3,0.3,1.941,2,0.28,0.013,0.038,0,0,68,20.05,81.07
3,3,0.3,1.7,1,0.26,0.008,0,0,0,82,15.08,86.43
2,3,0.3,1.7,2,0.28,0.008,0.4,0,0,69,18.78,85.42
3,2,0.314,2.127,1,0.28,0,0.019,0,0,37,9.78,85.71
2,3,0.3,1.7,2,0.28,0.013,0.106,0,0,91,19.58,88.54
1,1,0.37,2,1,0.26,0,0.3,0,0,64,,67.39
3,1,0.345,1.8,1,0.26,0,0,0,0,106,,
3,1,0.345,1.8,1,0.26,0.004,0,0,0,96,,
3,1,0.345,1.8,1,0.26,0,0,0.5,0,97,,
3,1,0.345,1.8,1,0.26,0.004,0,0.5,0,85,,
3,1,0.345,1.8,1,0.26,0,0,0,0.7,115.5,,
3,1,0.345,1.8,1,0.26,0.004,0,0,0.7,110,,
3,1,0.345,1.8,1,0.26,0,0,0.5,0.7,107,,
3,1,0.345,1.8,1,0.26,0.004,0,0.5,0.7,97,,
3,1,0.345,1.8,1,0.26,0,0.3,0,0,95,,
3,1,0.345,1.8,1,0.26,0.004,0.3,0,0,92.5,,
3,1,0.345,1.8,1,0.26,0,0.3,0.5,0,92,,
3,1,0.345,1.8,1,0.26,0.004,0.3,0.5,0,84.5,,
3,1,0.345,1.8,1,0.26,0,0.3,0,0.7,95.5,,
3,1,0.345,1.8,1,0.26,0.004,0.3,0,0.7,92,,
3,1,0.345,1.8,1,0.26,0,0.3,0.5,0.7,95.3,,
3,1,0.345,1.8,1,0.26,0.004,0.3,0.5,0.7,75.5,,
1,2,0,1.8,1,0.26,0,0,0,0,0,,
1,2,0,2,3,0.45,0.009,0,0,0,0,,
1,1,0,2.3,3,0.45,0,0.3,0,0,0,,
2,1,0,2,2,0.26,0,0.3,0,0,0,,
2,1,0,2.3,1,0.26,0,0,0,0,0,,
2,3,0,1.8,1,0.26,0.009,0,0,0,0,,
3,2,0,2,2,0.26,0,0,0,0,0,,
3,3,0,1.8,2,0.26,0,0.3,0,0,0,,
3,3,0,2.3,3,0.45,0.009,0,0,0,0,,
1,1,0,1.8,2,0.26,0.009,0,0,0,0,,
1,3,0,2.3,2,0.26,0,0,0,0,0,,
1,3,0,2,1,0.26,0,0.3,0,0,0,,
2,2,0,2.3,2,0.26,0.009,0,0,0,0,,
2,2,0,1.8,3,0.45,0,0.3,0,0,0,,
2,3,0,2,3,0.45,0,0,0,0,0,,
3,2,0,2.3,1,0.26,0,0.3,0,0,0,,
3,1,0,2,1,0.26,0.009,0,0,0,0,,
3,1,0,1.8,3,0.45,0,0,0,0,0,,
3,1,0,1.8,1,0.26,0,0,0,0,0,,
3,1,0,1.8,1,0.26,0.004,0,0,0,0,,
3,1,0,1.8,1,0.26,0,0,0.5,0,0,,
3,1,0,1.8,1,0.26,0.004,0,0.5,0,0,,
3,1,0,1.8,1,0.26,0,0,0,0.7,0,,
3,1,0,1.8,1,0.26,0.004,0,0,0.7,0,,
3,1,0,1.8,1,0.26,0,0,0.5,0.7,0,,
3,1,0,1.8,1,0.26,0.004,0,0.5,0.7,0,,
3,1,0,1.8,1,0.26,0,0.3,0,0,0,,
3,1,0,1.8,1,0.26,0.004,0.3,0,0,0,,
3,1,0,1.8,1,0.26,0,0.3,0.5,0,0,,
3,1,0,1.8,1,0.26,0.004,0.3,0.5,0,0,,
3,1,0,1.8,1,0.26,0,0.3,0,0.7,0,,
3,1,0,1.8,1,0.26,0.004,0.3,0,0.7,0,,
3,1,0,1.8,1,0.26,0,0.3,0.5,0.7,0,,
3,1,0,1.8,1,0.26,0.004,0.3,0.5,0.7,0,,
1,1,0,2,1,0.26,0,0.3,0,0,0,,
1,2,0.7,1.8,1,0.26,0,0,0,0,152,,
1,2,0.7,2,3,0.45,0.009,0,0,0,152,,
1,1,0.7,2.3,3,0.45,0,0.3,0,0,152,,
2,1,0.7,2,2,0.26,0,0.3,0,0,152,,
2,1,0.7,2.3,1,0.26,0,0,0,0,152,,
2,3,0.7,1.8,1,0.26,0.009,0,0,0,152,,
3,2,0.7,2,2,0.26,0,0,0,0,152,,
3,3,0.7,1.8,2,0.26,0,0.3,0,0,152,,
3,3,0.7,2.3,3,0.45,0.009,0,0,0,152,,
1,1,0.7,1.8,2,0.26,0.009,0,0,0,152,,
1,3,0.7,2.3,2,0.26,0,0,0,0,152,,
1,3,0.7,2,1,0.26,0,0.3,0,0,152,,
2,2,0.7,2.3,2,0.26,0.009,0,0,0,152,,
2,2,0.7,1.8,3,0.45,0,0.3,0,0,152,,
2,3,0.7,2,3,0.45,0,0,0,0,152,,
3,2,0.7,2.3,1,0.26,0,0.3,0,0,152,,
3,1,0.7,2,1,0.26,0.009,0,0,0,152,,
3,1,0.7,1.8,3,0.45,0,0,0,0,152,,
3,1,0.7,1.8,1,0.26,0,0,0,0,152,,
3,1,0.7,1.8,1,0.26,0.004,0,0,0,152,,
3,1,0.7,1.8,1,0.26,0,0,0.5,0,152,,
3,1,0.7,1.8,1,0.26,0.004,0,0.5,0,152,,
3,1,0.7,1.8,1,0.26,0,0,0,0.7,152,,
3,1,0.7,1.8,1,0.26,0.004,0,0,0.7,152,,
3,1,0.7,1.8,1,0.26,0,0,0.5,0.7,152,,
3,1,0.7,1.8,1,0.26,0.004,0,0.5,0.7,152,,
3,1,0.7,1.8,1,0.26,0,0.3,0,0,152,,
3,1,0.7,1.8,1,0.26,0.004,0.3,0,0,152,,
3,1,0.7,1.8,1,0.26,0,0.3,0.5,0,152,,
3,1,0.7,1.8,1,0.26,0.004,0.3,0.5,0,152,,
3,1,0.7,1.8,1,0.26,0,0.3,0,0.7,152,,
3,1,0.7,1.8,1,0.26,0.004,0.3,0,0.7,152,,
3,1,0.7,1.8,1,0.26,0,0.3,0.5,0.7,152,,
3,1,0.7,1.8,1,0.26,0.004,0.3,0.5,0.7,152,,
1,1,0.7,2,1,0.26,0,0.3,0,0,152,,
1,2,0.1,1.8,1,0.26,0,0,0,0,0,,
1,2,0.1,2,3,0.45,0.009,0,0,0,0,,
1,1,0.1,2.3,3,0.45,0,0.3,0,0,0,,
2,1,0.1,2,2,0.26,0,0.3,0,0,0,,
2,1,0.1,2.3,1,0.26,0,0,0,0,0,,
2,3,0.1,1.8,1,0.26,0.009,0,0,0,0,,
3,2,0.1,2,2,0.26,0,0,0,0,0,,
3,3,0.1,1.8,2,0.26,0,0.3,0,0,0,,
3,3,0.1,2.3,3,0.45,0.009,0,0,0,0,,
1,1,0.1,1.8,2,0.26,0.009,0,0,0,0,,
1,3,0.1,2.3,2,0.26,0,0,0,0,0,,
1,3,0.1,2,1,0.26,0,0.3,0,0,0,,
2,2,0.1,2.3,2,0.26,0.009,0,0,0,0,,
2,2,0.1,1.8,3,0.45,0,0.3,0,0,0,,
2,3,0.1,2,3,0.45,0,0,0,0,0,,
3,2,0.1,2.3,1,0.26,0,0.3,0,0,0,,
3,1,0.1,2,1,0.26,0.009,0,0,0,0,,
3,1,0.1,1.8,3,0.45,0,0,0,0,0,,
3,1,0.1,1.8,1,0.26,0,0,0,0,0,,
3,1,0.1,1.8,1,0.26,0.004,0,0,0,0,,
3,1,0.1,1.8,1,0.26,0,0,0.5,0,0,,
3,1,0.1,1.8,1,0.26,0.004,0,0.5,0,0,,
3,1,0.1,1.8,1,0.26,0,0,0,0.7,0,,
3,1,0.1,1.8,1,0.26,0.004,0,0,0.7,0,,
3,1,0.1,1.8,1,0.26,0,0,0.5,0.7,0,,
3,1,0.1,1.8,1,0.26,0.004,0,0.5,0.7,0,,
3,1,0.1,1.8,1,0.26,0,0.3,0,0,0,,
3,1,0.1,1.8,1,0.26,0.004,0.3,0,0,0,,
3,1,0.1,1.8,1,0.26,0,0.3,0.5,0,0,,
3,1,0.1,1.8,1,0.26,0.004,0.3,0.5,0,0,,
3,1,0.1,1.8,1,0.26,0,0.3,0,0.7,0,,
3,1,0.1,1.8,1,0.26,0.004,0.3,0,0.7,0,,
3,1,0.1,1.8,1,0.26,0,0.3,0.5,0.7,0,,
3,1,0.1,1.8,1,0.26,0.004,0.3,0.5,0.7,0,,
1,1,0.1,2,1,0.26,0,0.3,0,0,0,,
1,2,0.32,0,1,0.26,0,0,0,0,152,,
1,2,0.345,0,3,0.45,0.009,0,0,0,152,,
1,1,0.32,0,3,0.45,0,0.3,0,0,152,,
2,1,0.345,0,2,0.26,0,0.3,0,0,152,,
2,1,0.37,0,1,0.26,0,0,0,0,152,,
2,3,0.345,0,1,0.26,0.009,0,0,0,152,,
3,2,0.37,0,2,0.26,0,0,0,0,152,,
3,3,0.32,0,2,0.26,0,0.3,0,0,152,,
3,3,0.37,0,3,0.45,0.009,0,0,0,152,,
1,1,0.37,0,2,0.26,0.009,0,0,0,152,,
1,3,0.345,0,2,0.26,0,0,0,0,152,,
1,3,0.37,0,1,0.26,0,0.3,0,0,152,,
2,2,0.32,0,2,0.26,0.009,0,0,0,152,,
2,2,0.37,0,3,0.45,0,0.3,0,0,152,,
2,3,0.32,0,3,0.45,0,0,0,0,152,,
3,2,0.345,0,1,0.26,0,0.3,0,0,152,,
3,1,0.32,0,1,0.26,0.009,0,0,0,152,,
3,1,0.345,0,3,0.45,0,0,0,0,152,,
3,1,0.345,0,1,0.26,0,0,0,0,152,,
3,1,0.345,0,1,0.26,0.004,0,0,0,152,,
3,1,0.345,0,1,0.26,0,0,0.5,0,152,,
3,1,0.345,0,1,0.26,0.004,0,0.5,0,152,,
3,1,0.345,0,1,0.26,0,0,0,0.7,152,,
3,1,0.345,0,1,0.26,0.004,0,0,0.7,152,,
3,1,0.345,0,1,0.26,0,0,0.5,0.7,152,,
3,1,0.345,0,1,0.26,0.004,0,0.5,0.7,152,,
3,1,0.345,0,1,0.26,0,0.3,0,0,152,,
3,1,0.345,0,1,0.26,0.004,0.3,0,0,152,,
3,1,0.345,0,1,0.26,0,0.3,0.5,0,152,,
3,1,0.345,0,1,0.26,0.004,0.3,0.5,0,152,,
3,1,0.345,0,1,0.26,0,0.3,0,0.7,152,,
3,1,0.345,0,1,0.26,0.004,0.3,0,0.7,152,,
3,1,0.345,0,1,0.26,0,0.3,0.5,0.7,152,,
3,1,0.345,0,1,0.26,0.004,0.3,0.5,0.7,152,,
1,1,0.37,0,1,0.26,0,0.3,0,0,152,,
1,2,0.32,3.5,1,0.26,0,0,0,0,0,,
1,2,0.345,3.5,3,0.45,0.009,0,0,0,0,,
1,1,0.32,3.5,3,0.45,0,0.3,0,0,0,,
2,1,0.345,3.5,2,0.26,0,0.3,0,0,0,,
2,1,0.37,3.5,1,0.26,0,0,0,0,0,,
2,3,0.345,3.5,1,0.26,0.009,0,0,0,0,,
3,2,0.37,3.5,2,0.26,0,0,0,0,0,,
3,3,0.32,3.5,2,0.26,0,0.3,0,0,0,,
3,3,0.37,3.5,3,0.45,0.009,0,0,0,0,,
1,1,0.37,3.5,2,0.26,0.009,0,0,0,0,,
1,3,0.345,3.5,2,0.26,0,0,0,0,0,,
1,3,0.37,3.5,1,0.26,0,0.3,0,0,0,,
2,2,0.32,3.5,2,0.26,0.009,0,0,0,0,,
2,2,0.37,3.5,3,0.45,0,0.3,0,0,0,,
2,3,0.32,3.5,3,0.45,0,0,0,0,0,,
3,2,0.345,3.5,1,0.26,0,0.3,0,0,0,,
3,1,0.32,3.5,1,0.26,0.009,0,0,0,0,,
3,1,0.345,3.5,3,0.45,0,0,0,0,0,,
3,1,0.345,3.5,1,0.26,0,0,0,0,0,,
3,1,0.345,3.5,1,0.26,0.004,0,0,0,0,,
3,1,0.345,3.5,1,0.26,0,0,0.5,0,0,,
3,1,0.345,3.5,1,0.26,0.004,0,0.5,0,0,,
3,1,0.345,3.5,1,0.26,0,0,0,0.7,0,,
3,1,0.345,3.5,1,0.26,0.004,0,0,0.7,0,,
3,1,0.345,3.5,1,0.26,0,0,0.5,0.7,0,,
3,1,0.345,3.5,1,0.26,0.004,0,0.5,0.7,0,,
3,1,0.345,3.5,1,0.26,0,0.3,0,0,0,,
3,1,0.345,3.5,1,0.26,0.004,0.3,0,0,0,,
3,1,0.345,3.5,1,0.26,0,0.3,0.5,0,0,,
3,1,0.345,3.5,1,0.26,0.004,0.3,0.5,0,0,,
3,1,0.345,3.5,1,0.26,0,0.3,0,0.7,0,,
3,1,0.345,3.5,1,0.26,0.004,0.3,0,0.7,0,,
3,1,0.345,3.5,1,0.26,0,0.3,0.5,0.7,0,,
3,1,0.345,3.5,1,0.26,0.004,0.3,0.5,0.7,0,,
1,1,0.37,3.5,1,0.26,0,0.3,0,0,0,,
1,2,0.32,1.8,1,0,0,0,0,0,0,,
1,2,0.345,2,3,0,0.009,0,0,0,0,,
1,1,0.32,2.3,3,0,0,0.3,0,0,0,,
2,1,0.345,2,2,0,0,0.3,0,0,0,,
2,1,0.37,2.3,1,0,0,0,0,0,0,,
2,3,0.345,1.8,1,0,0.009,0,0,0,0,,
3,2,0.37,2,2,0,0,0,0,0,0,,
3,3,0.32,1.8,2,0,0,0.3,0,0,0,,
3,3,0.37,2.3,3,0,0.009,0,0,0,0,,
1,1,0.37,1.8,2,0,0.009,0,0,0,0,,
1,3,0.345,2.3,2,0,0,0,0,0,0,,
1,3,0.37,2,1,0,0,0.3,0,0,0,,
2,2,0.32,2.3,2,0,0.009,0,0,0,0,,
2,2,0.37,1.8,3,0,0,0.3,0,0,0,,
2,3,0.32,2,3,0,0,0,0,0,0,,
3,2,0.345,2.3,1,0,0,0.3,0,0,0,,
3,1,0.32,2,1,0,0.009,0,0,0,0,,
3,1,0.345,1.8,3,0,0,0,0,0,0,,
3,1,0.345,1.8,1,0,0,0,0,0,0,,
3,1,0.345,1.8,1,0,0.004,0,0,0,0,,
3,1,0.345,1.8,1,0,0,0,0.5,0,0,,
3,1,0.345,1.8,1,0,0.004,0,0.5,0,0,,
3,1,0.345,1.8,1,0,0,0,0,0.7,0,,
3,1,0.345,1.8,1,0,0.004,0,0,0.7,0,,
3,1,0.345,1.8,1,0,0,0,0.5,0.7,0,,
3,1,0.345,1.8,1,0,0.004,0,0.5,0.7,0,,
3,1,0.345,1.8,1,0,0,0.3,0,0,0,,
3,1,0.345,1.8,1,0,0.004,0.3,0,0,0,,
3,1,0.345,1.8,1,0,0,0.3,0.5,0,0,,
3,1,0.345,1.8,1,0,0.004,0.3,0.5,0,0,,
3,1,0.345,1.8,1,0,0,0.3,0,0.7,0,,
3,1,0.345,1.8,1,0,0.004,0.3,0,0.7,0,,
3,1,0.345,1.8,1,0,0,0.3,0.5,0.7,0,,
3,1,0.345,1.8,1,0,0.004,0.3,0.5,0.7,0,,
1,1,0.37,2,1,0,0,0.3,0,0,0,,
